Repository: QsingularityAi/Master_Thesis

# Multi-task-learning_Anurag_Trivedi_Master

## Add your files

- [ ] [Create](https://docs.gitlab.com/ee/user/project/repository/web_editor.html#create-a-file) or [upload](https://docs.gitlab.com/ee/user/project/repository/web_editor.html#upload-a-file) files
- [ ] [Add files using the command line](https://docs.gitlab.com/ee/gitlab-basics/add-file.html#add-a-file-using-the-command-line) or push an existing Git repository with the following command:

```
cd existing_repo
git remote add origin https://gitlab.hrz.tu-chemnitz.de/s4834549--tu-dresden.de/multi-task-learning_anurag_trivedi_master.git
git branch -M main
git push -uf origin main
```

File: MTLwithrealdata/data/Hu_2021/data_all.csv (part 1 of 5)
,Si,Fe,Cu,Mn,Mg,Cr,Ni,Zn,Ga,V,Ti,Zr,Bi,Pb,Li,B,Sc,Be,S_A_Temp,Ageing_Temp,Ageing_Time,Air,Furnace,Water,6% Work Hardening,7% Work Hardening,Compression,Cryrolling,HT Work Hardening,Rolling,Stretch,Work Hardening Level 1,Work Hardening Level 2,Work Hardening Level 4,Work Hardening Level 6,Work Hardening Level 8,Work hardening,none_strain,Artificial,Natural,Overageing,none_age,Partial Annealed,Stablized,none_treat,Drawn,Extruded,Forged,Rolled,Thixoformed,unspecified_man,Tube,Wire,Sheet,Bar,unspecified_prod,Plate,Foil,Rod,Die Forging,Ring,Forging,Ingot,Fin Stock,UTS,YTS,ELONGATION
0,0.125,0.235,0.025,0.025,0.025,0.0,0.0,0.025,0.0,0.025,0.015,0.0,0.0,0.0,0.0,0.0,0.0,0.0,25.0,25.0,0.0,0,1,0,0,0,0,0,0,0,0,1,0,0,0,0,0,0,0,0,0,1,0,0,1,0,1,0,0,0,0,1,0,0,0,0,0,0,0,0,0,0,0,0,75.0,,15.0
1,0.125,0.235,0.025,0.025,0.025,0.0,0.0,0.025,0.0,0.025,0.015,0.0,0.0,0.0,0.0,0.0,0.0,0.0,25.0,25.0,0.0,1,0,0,0,0,0,0,0,0,0,0,0,0,0,1,0,0,0,0,0,1,0,0,1,1,0,0,0,0,0,0,1,0,0,0,0,0,0,0,0,0,0,0,167.5,142.5,
2,0.125,0.235,0.025,0.025,0.025,0.0,0.0,0.025,0.0,0.025,0.015,0.0,0.0,0.0,0.0,0.0,0.0,0.0,25.0,25.0,0.0,1,0,0,0,0,0,0,0,0,0,0,0,0,0,1,0,0,0,0,0,1,0,0,1,0,0,0,1,0,0,0,0,1,0,0,0,0,0,0,0,0,0,0,145.0,130.0,15.0
3,0.125,0.235,0.025,0.025,0.025,0.0,0.0,0.025,0.0,0.025,0.015,0.0,0.0,0.0,0.0,0.0,0.0,0.0,25.0,25.0,0.0,1,0,0,0,0,0,0,0,0,0,0,0,0,0,1,0,0,0,0,0,1,0,0,1,0,1,0,0,0,0,1,0,0,0,0,0,0,0,0,0,0,0,0,120.0,115.0,
4,0.125,0.235,0.025,0.025,0.025,0.0,0.0,0.025,0.0,0.025,0.015,0.0,0.0,0.0,0.0,0.0,0.0,0.0,25.0,25.0,0.0,1,0,0,0,0,0,0,0,0,0,0,0,1,0,0,0,0,0,0,0,1,0,0,1,0,0,0,1,0,0,0,0,1,0,0,0,0,0,0,0,0,0,0,110.0,105.0,15.0
5,0.125,0.235,0.025,0.025,0.025,0.0,0.0,0.025,0.0,0.025,0.015,0.0,0.0,0.0,0.0,0.0,0.0,0.0,25.0,25.0,0.0,1,0,0,0,0,0,0,0,0,0,0,0,1,0,0,0,0,0,0,0,1,0,0,1,1,0,0,0,0,0,0,1,0,0,0,0,0,0,0,0,0,0,0,115.0,100.0,
6,0.125,0.235,0.025,0.025,0.025,0.0,0.0,0.025,0.0,0.025,0.015,0.0,0.0,0.0,0.0,0.0,0.0,0.0,25.0,25.0,0.0,1,0,0,0,0,0,0,0,0,0,0,0,0,0,0,0,1,0,0,0,1,0,0,1,0,1,0,0,0,0,0,0,0,1,0,0,0,0,0,0,0,0,0,75.0,50.0,38.0
7,0.125,0.235,0.025,0.025,0.025,0.0,0.0,0.025,0.0,0.025,0.015,0.0,0.0,0.0,0.0,0.0,0.0,0.0,25.0,25.0,0.0,0,1,0,0,0,0,0,0,0,0,1,0,0,0,0,0,0,0,0,0,1,0,0,1,1,0,0,0,0,0,0,1,0,0,0,0,0,0,0,0,0,0,0,75.0,42.0,
8,0.125,0.235,0.025,0.025,0.025,0.0,0.0,0.025,0.0,0.025,0.015,0.0,0.0,0.0,0.0,0.0,0.0,0.0,25.0,25.0,0.0,1,0,0,0,0,0,0,0,0,0,0,0,0,0,1,0,0,0,0,0,1,0,0,1,0,0,0,0,0,1,0,0,0,0,1,0,0,0,0,0,0,0,0,159.0,145.0,7.0
9,0.125,0.235,0.025,0.025,0.025,0.0,0.0,0.025,0.0,0.025,0.015,0.0,0.0,0.0,0.0,0.0,0.0,0.0,25.0,25.0,0.0,1,0,0,0,0,0,0,0,0,0,0,0,0,1,0,0,0,0,0,0,1,0,0,1,0,0,0,0,0,1,0,0,0,0,1,0,0,0,0,0,0,0,0,131.0,124.0,8.0
10,0.125,0.235,0.025,0.025,0.025,0.0,0.0,0.025,0.0,0.025,0.015,0.0,0.0,0.0,0.0,0.0,0.0,0.0,25.0,25.0,0.0,1,0,0,0,0,0,0,0,0,0,0,0,1,0,0,0,0,0,0,0,1,0,0,1,0,0,0,0,0,1,0,0,0,0,1,0,0,0,0,0,0,0,0,110.0,103.0,10.0
11,0.125,0.235,0.025,0.025,0.025,0.0,0.0,0.025,0.0,0.025,0.015,0.0,0.0,0.0,0.0,0.0,0.0,0.0,600.0,25.0,0.0,0,1,0,0,0,0,0,0,0,0,0,0,0,0,0,0,1,0,0,0,1,0,0,1,0,0,0,0,0,1,0,0,0,0,1,0,0,0,0,0,0,0,0,76.0,28.0,39.0
12,0.125,0.235,0.025,0.025,0.025,0.0,0.0,0.025,0.0,0.025,0.015,0.0,0.0,0.0,0.0,0.0,0.0,0.0,600.0,25.0,0.0,0,1,0,0,0,0,0,0,0,0,0,0,0,0,0,0,1,0,0,0,1,0,0,1,0,0,0,1,0,0,0,0,0,0,0,1,0,0,0,0,0,0,0,,50.0,
13,0.04,0.32,0.02,0.0,0.01,0.0,0.0,0.0,0.0,0.01,0.02,0.0,0.0,0.0,0.0,0.0,0.0,0.0,25.0,25.0,0.0,1,0,0,0,0,0,0,0,0,0,0,0,1,0,0,0,0,0,0,0,1,1,0,0,0,0,0,0,0,1,0,0,0,0,0,1,0,0,0,0,0,0,0,115.5,60.4,29.2
14,0.08,0.27,0.02,0.01,0.01,0.0,0.0,0.02,0.0,0.0,0.02,0.0,0.0,0.0,0.0,0.0,0.0,0.0,25.0,25.0,0.0,1,0,0,0,0,0,0,0,0,0,0,0,1,0,0,0,0,0,0,0,1,1,0,0,0,0,0,0,0,1,0,0,0,0,0,1,0,0,0,0,0,0,0,117.0,69.0,26.0
15,0.125,0.155,0.025,0.015,0.015,0.0,0.0,0.025,0.0,0.025,0.015,0.0,0.0,0.0,0.0,0.0,0.0,0.0,25.0,25.0,0.0,1,0,0,0,0,0,0,1,0,0,0,0,0,0,0,0,0,0,0,0,1,0,0,1,0,0,0,1,0,0,0,0,0,0,0,1,0,0,0,0,0,0,0,73.0,,
16,0.125,0.155,0.025,0.015,0.015,0.0,0.0,0.025,0.0,0.025,0.015,0.0,0.0,0.0,0.0,0.0,0.0,0.0,345.0,25.0,0.0,0,1,0,0,0,0,0,1,0,0,0,0,0,0,0,0,0,0,0,0,1,0,0,1,0,0,0,1,0,0,0,0,0,0,0,1,0,0,0,0,0,0,0,62.0,,25.0
17,0.125,0.155,0.025,0.015,0.015,0.0,0.0,0.025,0.0,0.025,0.015,0.0,0.0,0.0,0.0,0.0,0.0,0.0,25.0,25.0,0.0,1,0,0,0,0,0,0,0,0,0,0,0,0,0,1,0,0,0,0,0,1,0,0,1,0,0,0,1,0,0,0,0,1,0,0,0,0,0,0,0,0,0,0,131.0,124.0,6.0
18,0.125,0.155,0.025,0.015,0.015,0.0,0.0,0.025,0.0,0.025,0.015,0.0,0.0,0.0,0.0,0.0,0.0,0.0,25.0,25.0,0.0,1,0,0,0,0,0,0,0,0,0,0,0,0,1,0,0,0,0,0,0,1,0,0,1,0,0,0,1,0,0,0,0,1,0,0,0,0,0,0,0,0,0,0,110.0,103.0,8.0
19,0.125,0.155,0.025,0.015,0.015,0.0,0.0,0.025,0.0,0.025,0.015,0.0,0.0,0.0,0.0,0.0,0.0,0.0,25.0,25.0,0.0,1,0,0,0,0,0,0,0,0,0,0,0,0,0,1,0,0,0,0,0,1,0,0,1,1,0,0,0,0,0,1,0,0,0,0,0,0,0,0,0,0,0,0,110.0,90.0,
20,0.125,0.155,0.025,0.015,0.015,0.0,0.0,0.025,0.0,0.025,0.015,0.0,0.0,0.0,0.0,0.0,0.0,0.0,25.0,25.0,0.0,1,0,0,0,0,0,0,0,0,0,0,0,1,0,0,0,0,0,0,0,1,0,0,1,0,0,0,1,0,0,0,0,1,0,0,0,0,0,0,0,0,0,0,97.0,90.0,12.0
21,0.125,0.155,0.025,0.015,0.015,0.0,0.0,0.025,0.0,0.025,0.015,0.0,0.0,0.0,0.0,0.0,0.0,0.0,25.0,25.0,0.0,1,0,0,0,0,0,0,0,0,0,0,0,0,0,1,0,0,0,0,0,1,0,0,1,0,0,0,1,0,0,0,0,0,0,0,1,0,0,0,0,0,0,0,110.0,83.0,2.5
22,0.125,0.155,0.025,0.015,0.015,0.0,0.0,0.025,0.0,0.025,0.015,0.0,0.0,0.0,0.0,0.0,0.0,0.0,25.0,25.0,0.0,1,0,0,0,0,0,0,0,0,0,0,1,0,0,0,0,0,0,0,0,1,0,0,1,0,0,0,1,0,0,0,0,1,0,0,0,0,0,0,0,0,0,0,83.0,76.0,16.0
23,0.125,0.155,0.025,0.015,0.015,0.0,0.0,0.025,0.0,0.025,0.015,0.0,0.0,0.0,0.0,0.0,0.0,0.0,25.0,25.0,0.0,1,0,0,0,0,0,0,0,0,0,0,0,1,0,0,0,0,0,0,0,1,0,0,1,1,0,0,0,0,0,1,0,0,0,0,0,0,0,0,0,0,0,0,83.0,70.0,
24,0.125,0.155,0.025,0.015,0.015,0.0,0.0,0.025,0.0,0.025,0.015,0.0,0.0,0.0,0.0,0.0,0.0,0.0,25.0,25.0,0.0,1,0,0,0,0,0,0,0,0,0,0,0,1,0,0,0,0,0,0,0,1,0,0,1,0,1,0,0,0,0,1,0,0,0,0,0,0,0,0,0,0,0,0,83.0,70.0,
25,0.125,0.155,0.025,0.015,0.015,0.0,0.0,0.025,0.0,0.025,0.015,0.0,0.0,0.0,0.0,0.0,0.0,0.0,25.0,25.0,0.0,1,0,0,0,0,0,0,0,0,0,0,0,1,0,0,0,0,0,0,0,1,0,0,1,0,0,0,1,0,0,0,0,0,0,0,1,0,0,0,0,0,0,0,99.0,70.0,5.5
26,0.125,0.155,0.025,0.015,0.015,0.0,0.0,0.025,0.0,0.025,0.015,0.0,0.0,0.0,0.0,0.0,0.0,0.0,25.0,25.0,0.0,1,0,0,0,0,0,0,0,0,0,0,1,0,0,0,0,0,0,0,0,1,0,0,1,0,0,0,1,0,0,0,0,0,0,0,1,0,0,0,0,0,0,0,92.5,62.0,9.0
27,0.125,0.155,0.025,0.015,0.015,0.0,0.0,0.025,0.0,0.025,0.015,0.0,0.0,0.0,0.0,0.0,0.0,0.0,25.0,25.0,0.0,1,0,0,0,0,0,0,0,0,0,0,1,0,0,0,0,0,0,0,0,1,0,0,1,1,0,0,0,0,0,1,0,0,0,0,0,0,0,0,0,0,0,0,70.0,28.0,
28,0.125,0.155,0.025,0.015,0.015,0.0,0.0,0.025,0.0,0.025,0.015,0.0,0.0,0.0,0.0,0.0,0.0,0.0,345.0,25.0,0.0,0,1,0,0,0,0,0,0,0,0,0,0,0,0,0,0,1,0,0,0,1,0,0,1,0,0,0,1,0,0,0,0,1,0,0,0,0,0,0,0,0,0,0,69.0,28.0,43.0
29,0.125,0.155,0.025,0.015,0.015,0.0,0.0,0.025,0.0,0.025,0.015,0.0,0.0,0.0,0.0,0.0,0.0,0.0,25.0,25.0,0.0,1,0,0,0,0,0,0,1,0,0,0,0,0,0,0,0,0,0,0,0,1,0,0,1,1,0,0,0,0,0,1,0,0,0,0,0,0,0,0,0,0,0,0,58.0,17.0,
30,0.125,0.155,0.025,0.015,0.015,0.0,0.0,0.025,0.0,0.025,0.015,0.0,0.0,0.0,0.0,0.0,0.0,0.0,345.0,25.0,0.0,0,1,0,0,0,0,0,0,0,0,0,0,0,0,0,0,1,0,0,0,1,0,0,1,1,0,0,0,0,0,1,0,0,0,0,0,0,0,0,0,0,0,0,58.0,17.0,
31,0.125,0.155,0.025,0.015,0.015,0.0,0.0,0.025,0.0,0.025,0.015,0.0,0.0,0.0,0.0,0.0,0.0,0.0,25.0,25.0,0.0,1,0,0,0,0,0,0,1,0,0,0,0,0,0,0,0,0,0,0,0,1,0,0,1,0,1,0,0,0,0,1,0,0,0,0,0,0,0,0,0,0,0,0,76.5,17.0,30.0
32,0.125,0.155,0.025,0.015,0.015,0.0,0.0,0.025,0.0,0.025,0.015,0.0,0.0,0.0,0.0,0.0,0.0,0.0,345.0,25.0,0.0,0,1,0,0,0,0,0,0,0,0,0,0,0,0,0,0,1,0,0,0,1,0,0,1,0,1,0,0,0,0,1,0,0,0,0,0,0,0,0,0,0,0,0,76.5,17.0,
33,0.125,0.155,0.025,0.015,0.015,0.0,0.0,0.025,0.0,0.025,0.015,0.0,0.0,0.0,0.0,0.0,0.0,0.0,345.0,25.0,0.0,0,1,0,0,0,0,0,0,0,0,0,0,0,0,0,0,1,0,0,0,1,0,0,1,0,0,0,1,0,0,0,0,0,0,0,1,0,0,0,0,0,0,0,75.0,17.0,20.0
34,0.35,0.35,0.2,0.035,0.0,0.0,0.0,0.065,0.0,0.0,0.0,0.0,0.0,0.0,0.0,0.0,0.0,0.0,25.0,25.0,0.0,1,0,0,0,0,0,0,0,0,0,0,0,0,0,1,0,0,0,0,0,1,0,0,1,0,0,0,1,0,0,0,1,0,1,0,0,0,1,0,0,0,0,0,150.0,,
35,0.35,0.35,0.2,0.035,0.0,0.0,0.0,0.065,0.0,0.0,0.0,0.0,0.0,0.0,0.0,0.0,0.0,0.0,25.0,25.0,0.0,1,0,0,0,0,0,0,0,0,0,0,0,0,1,0,0,0,0,0,0,1,0,0,1,0,0,0,1,0,0,0,1,0,1,0,0,0,1,0,0,0,0,0,130.0,,
36,0.35,0.35,0.2,0.035,0.0,0.0,0.0,0.065,0.0,0.0,0.0,0.0,0.0,0.0,0.0,0.0,0.0,0.0,25.0,25.0,0.0,1,0,0,0,0,0,0,0,0,0,0,0,1,0,0,0,0,0,0,0,1,0,0,1,1,0,0,0,0,0,0,1,0,0,0,0,0,1,0,0,0,0,0,127.5,,
37,0.35,0.35,0.2,0.035,0.0,0.0,0.0,0.065,0.0,0.0,0.0,0.0,0.0,0.0,0.0,0.0,0.0,0.0,25.0,25.0,0.0,1,0,0,0,0,0,0,0,0,0,0,0,1,0,0,0,0,0,0,0,1,0,0,1,0,0,0,1,0,0,0,1,0,1,0,0,0,1,0,0,0,0,0,110.0,,
38,0.35,0.35,0.2,0.035,0.0,0.0,0.0,0.065,0.0,0.0,0.0,0.0,0.0,0.0,0.0,0.0,0.0,0.0,343.0,25.0,0.0,0,1,0,0,0,0,0,0,0,0,0,0,0,0,0,0,1,0,0,0,1,0,0,1,1,0,0,0,0,0,1,0,0,0,0,0,0,0,0,0,0,0,0,105.0,,
39,0.35,0.35,0.2,0.035,0.0,0.0,0.0,0.065,0.0,0.0,0.0,0.0,0.0,0.0,0.0,0.0,0.0,0.0,343.0,25.0,0.0,0,1,0,0,0,0,0,0,0,0,0,0,0,0,0,0,1,0,0,0,1,0,0,1,1,0,0,0,0,0,0,1,0,0,0,0,0,1,0,0,0,0,0,105.0,,
40,0.35,0.35,0.2,0.035,0.0,0.0,0.0,0.065,0.0,0.0,0.0,0.0,0.0,0.0,0.0,0.0,0.0,0.0,25.0,25.0,0.0,1,0,0,0,0,0,0,0,0,0,0,1,0,0,0,0,0,0,0,0,1,0,0,1,0,0,0,1,0,0,0,1,0,1,0,0,0,1,0,0,0,0,0,95.0,,
41,0.35,0.35,0.2,0.035,0.0,0.0,0.0,0.065,0.0,0.0,0.0,0.0,0.0,0.0,0.0,0.0,0.0,0.0,25.0,25.0,0.0,1,0,0,0,0,0,0,0,0,0,0,0,0,0,1,0,0,0,0,0,1,0,0,1,0,0,0,1,0,0,0,0,0,0,0,1,0,0,0,0,0,0,0,158.0,152.0,
42,0.35,0.35,0.2,0.035,0.0,0.0,0.0,0.065,0.0,0.0,0.0,0.0,0.0,0.0,0.0,0.0,0.0,0.0,25.0,25.0,0.0,1,0,0,0,0,0,0,0,0,0,0,0,0,0,1,0,0,0,0,0,1,0,0,1,0,0,0,1,0,0,0,0,1,0,0,0,0,0,0,0,0,0,0,158.0,152.0,4.0
43,0.35,0.35,0.2,0.035,0.0,0.0,0.0,0.065,0.0,0.0,0.0,0.0,0.0,0.0,0.0,0.0,0.0,0.0,25.0,25.0,0.0,1,0,0,0,0,0,0,0,0,0,0,0,0,0,1,0,0,0,0,0,1,0,0,1,1,0,0,0,0,0,1,0,0,0,0,0,0,0,0,0,0,0,0,,150.0,
44,0.35,0.35,0.2,0.035,0.0,0.0,0.0,0.065,0.0,0.0,0.0,0.0,0.0,0.0,0.0,0.0,0.0,0.0,25.0,25.0,0.0,1,0,0,0,0,0,0,0,0,0,0,0,0,0,1,0,0,0,0,0,1,0,0,1,0,0,0,0,0,1,0,0,0,0,1,0,0,0,0,0,0,0,0,165.0,150.0,15.0
45,0.35,0.35,0.2,0.035,0.0,0.0,0.0,0.065,0.0,0.0,0.0,0.0,0.0,0.0,0.0,0.0,0.0,0.0,25.0,25.0,0.0,1,0,0,0,0,0,0,0,0,0,0,0,0,1,0,0,0,0,0,0,1,0,0,1,1,0,0,0,0,0,1,0,0,0,0,0,0,0,0,0,0,0,0,,130.0,
46,0.35,0.35,0.2,0.035,0.0,0.0,0.0,0.065,0.0,0.0,0.0,0.0,0.0,0.0,0.0,0.0,0.0,0.0,25.0,25.0,0.0,1,0,0,0,0,0,0,0,0,0,0,0,0,1,0,0,0,0,0,0,1,0,0,1,0,0,0,1,0,0,0,0,0,0,0,1,0,0,0,0,0,0,0,143.0,127.0,
47,0.35,0.35,0.2,0.035,0.0,0.0,0.0,0.065,0.0,0.0,0.0,0.0,0.0,0.0,0.0,0.0,0.0,0.0,25.0,25.0,0.0,1,0,0,0,0,0,0,0,0,0,0,0,0,1,0,0,0,0,0,0,1,0,0,1,0,0,0,1,0,0,0,0,1,0,0,0,0,0,0,0,0,0,0,143.0,127.0,
48,0.35,0.35,0.2,0.035,0.0,0.0,0.0,0.065,0.0,0.0,0.0,0.0,0.0,0.0,0.0,0.0,0.0,0.0,25.0,25.0,0.0,1,0,0,0,0,0,0,0,0,0,0,0,1,0,0,0,0,0,0,0,1,0,0,1,1,0,0,0,0,0,1,0,0,0,0,0,0,0,0,0,0,0,0,,110.0,
49,0.35,0.35,0.2,0.035,0.0,0.0,0.0,0.065,0.0,0.0,0.0,0.0,0.0,0.0,0.0,0.0,0.0,0.0,25.0,25.0,0.0,1,0,0,0,0,0,0,0,0,0,0,0,1,0,0,0,0,0,0,0,1,0,0,1,0,0,0,1,0,0,0,0,0,0,0,1,0,0,0,0,0,0,0,126.0,106.0,
50,0.35,0.35,0.2,0.035,0.0,0.0,0.0,0.065,0.0,0.0,0.0,0.0,0.0,0.0,0.0,0.0,0.0,0.0,25.0,25.0,0.0,1,0,0,0,0,0,0,0,0,0,0,0,1,0,0,0,0,0,0,0,1,0,0,1,0,0,0,1,0,0,0,0,1,0,0,0,0,0,0,0,0,0,0,126.0,106.0,
51,0.35,0.35,0.2,0.035,0.0,0.0,0.0,0.065,0.0,0.0,0.0,0.0,0.0,0.0,0.0,0.0,0.0,0.0,25.0,25.0,0.0,1,0,0,0,0,0,0,0,0,0,0,0,1,0,0,0,0,0,0,0,1,0,0,1,0,0,0,0,0,1,0,0,0,0,1,0,0,0,0,0,0,0,0,110.0,105.0,20.0
52,0.35,0.35,0.2,0.035,0.0,0.0,0.0,0.065,0.0,0.0,0.0,0.0,0.0,0.0,0.0,0.0,0.0,0.0,25.0,25.0,0.0,1,0,0,0,0,0,0,0,0,0,0,1,0,0,0,0,0,0,0,0,1,0,0,1,1,0,0,0,0,0,1,0,0,0,0,0,0,0,0,0,0,0,0,,95.0,
53,0.35,0.35,0.2,0.035,0.0,0.0,0.0,0.065,0.0,0.0,0.0,0.0,0.0,0.0,0.0,0.0,0.0,0.0,25.0,25.0,0.0,1,0,0,0,0,0,0,0,0,0,0,1,0,0,0,0,0,0,0,0,1,0,0,1,0,0,0,1,0,0,0,0,0,0,0,1,0,0,0,0,0,0,0,111.0,89.0,
54,0.35,0.35,0.2,0.035,0.0,0.0,0.0,0.065,0.0,0.0,0.0,0.0,0.0,0.0,0.0,0.0,0.0,0.0,25.0,25.0,0.0,1,0,0,0,0,0,0,0,0,0,0,1,0,0,0,0,0,0,0,0,1,0,0,1,0,0,0,1,0,0,0,0,1,0,0,0,0,0,0,0,0,0,0,111.0,89.0,
55,0.35,0.35,0.2,0.035,0.0,0.0,0.0,0.065,0.0,0.0,0.0,0.0,0.0,0.0,0.0,0.0,0.0,0.0,25.0,25.0,0.0,1,0,0,0,0,0,0,1,0,0,0,0,0,0,0,0,0,0,0,0,1,0,0,1,0,0,0,1,0,0,0,0,0,0,0,1,0,0,0,0,0,0,0,84.0,38.0,
56,0.35,0.35,0.2,0.035,0.0,0.0,0.0,0.065,0.0,0.0,0.0,0.0,0.0,0.0,0.0,0.0,0.0,0.0,343.0,25.0,0.0,0,1,0,0,0,0,0,0,0,0,0,0,0,0,0,0,1,0,0,0,1,0,0,1,0,0,0,0,0,1,0,0,0,0,1,0,0,0,0,0,0,0,0,90.0,34.0,40.0
57,0.35,0.35,0.2,0.035,0.0,0.0,0.0,0.065,0.0,0.0,0.0,0.0,0.0,0.0,0.0,0.0,0.0,0.0,343.0,25.0,0.0,0,1,0,0,0,0,0,0,0,0,0,0,0,0,0,0,1,0,0,0,1,0,0,1,0,0,0,1,0,0,0,0,0,0,0,1,0,0,0,0,0,0,0,90.0,30.0,
58,0.35,0.35,0.2,0.035,0.0,0.0,0.0,0.065,0.0,0.0,0.0,0.0,0.0,0.0,0.0,0.0,0.0,0.0,343.0,25.0,0.0,0,1,0,0,0,0,0,0,0,0,0,0,0,0,0,0,1,0,0,0,1,0,0,1,0,0,0,1,0,0,0,0,1,0,0,0,0,0,0,0,0,0,0,90.0,30.0,
59,0.35,0.35,0.2,0.035,0.0,0.0,0.0,0.065,0.0,0.0,0.0,0.0,0.0,0.0,0.0,0.0,0.0,0.0,343.0,25.0,0.0,0,1,0,0,0,0,0,0,0,0,0,0,0,0,0,0,1,0,0,0,1,0,0,1,0,1,0,0,0,0,1,0,0,0,0,0,0,0,0,0,0,0,0,90.0,20.0,25.0
60,0.35,0.35,0.2,0.035,0.0,0.0,0.0,0.065,0.0,0.0,0.0,0.0,0.0,0.0,0.0,0.0,0.0,0.0,343.0,25.0,0.0,0,1,0,0,0,0,0,0,0,0,0,0,0,0,0,0,1,0,0,0,1,0,0,1,0,1,0,0,0,0,0,1,0,1,0,0,0,1,0,0,0,0,0,90.0,20.0,25.0
61,0.35,0.35,0.2,0.035,0.0,0.0,0.0,0.065,0.0,0.0,0.0,0.0,0.0,0.0,0.0,0.0,0.0,0.0,343.0,25.0,0.0,0,1,0,0,0,0,0,0,0,0,0,0,0,0,0,0,1,0,0,0,1,0,0,1,0,0,0,1,0,0,0,1,0,1,0,0,0,1,0,0,0,0,0,90.0,20.0,25.0
62,0.35,0.35,0.2,0.035,0.0,0.0,0.0,0.065,0.0,0.0,0.0,0.0,0.0,0.0,0.0,0.0,0.0,0.0,25.0,25.0,0.0,1,0,0,0,0,0,0,1,0,0,0,0,0,0,0,0,0,0,0,0,1,0,0,1,0,1,0,0,0,0,0,1,0,1,0,0,0,1,0,0,0,0,0,75.0,20.0,
63,0.35,0.35,0.2,0.035,0.0,0.0,0.0,0.065,0.0,0.0,0.0,0.0,0.0,0.0,0.0,0.0,0.0,0.0,25.0,25.0,0.0,1,0,0,0,0,0,0,1,0,0,0,0,0,0,0,0,0,0,0,0,1,0,0,1,0,0,0,1,0,0,0,1,0,1,0,0,0,1,0,0,0,0,0,75.0,20.0,
64,0.35,0.35,0.2,0.035,0.0,0.0,0.0,0.065,0.0,0.0,0.0,0.0,0.0,0.0,0.0,0.0,0.0,0.0,25.0,25.0,0.0,1,0,0,0,0,0,0,1,0,0,0,0,0,0,0,0,0,0,0,0,1,0,0,1,0,1,0,0,0,0,1,0,0,0,0,0,0,0,0,0,0,0,0,75.0,20.0,25.0
65,0.2,0.2,0.026,0.026,0.026,0.0,0.0,0.026,0.0,0.026,0.02,0.0,0.0,0.0,0.0,0.0,0.0,0.0,25.0,25.0,0.0,1,0,0,0,0,0,0,0,0,0,0,0,0,0,1,0,0,0,0,0,1,0,0,1,0,0,0,1,0,0,0,0,0,0,0,0,1,0,0,0,0,0,0,145.0,117.0,5.0
66,0.2,0.2,0.026,0.026,0.026,0.0,0.0,0.026,0.0,0.026,0.02,0.0,0.0,0.0,0.0,0.0,0.0,0.0,345.0,25.0,0.0,0,1,0,0,0,0,0,0,0,0,0,0,0,0,0,0,1,0,0,0,1,0,0,1,0,0,0,1,0,0,0,0,0,0,0,0,1,0,0,0,0,0,0,85.0,34.0,40.0
67,0.0014,0.0014,0.0014,0.0005,0.0014,0.0,0.0,0.0014,0.001,0.001,0.0005,0.0,0.0,0.0,0.0,0.0,0.0,0.0,345.0,25.0,0.0,0,1,0,0,0,0,0,0,0,0,0,0,0,0,0,0,1,0,0,0,1,0,0,1,0,0,0,0,0,1,0,0,0,0,1,0,0,0,0,0,0,0,0,45.0,10.0,50.0
68,0.04,0.15,0.02,0.005,0.0,0.005,0.0,0.025,0.015,0.01,0.01,0.0,0.0,0.0,0.0,0.02,0.0,0.0,25.0,25.0,0.0,1,0,0,0,0,0,0,0,0,0,0,0,0,1,0,0,0,0,0,0,1,0,0,1,1,0,0,0,0,0,0,1,0,0,0,0,0,1,0,0,0,0,0,132.5,,
69,0.04,0.15,0.02,0.005,0.0,0.005,0.0,0.025,0.015,0.01,0.01,0.0,0.0,0.0,0.0,0.02,0.0,0.0,25.0,25.0,0.0,1,0,0,0,0,0,0,0,0,0,0,0,0,1,0,0,0,0,0,0,1,1,0,0,1,0,0,0,0,0,0,1,0,0,0,0,0,1,0,0,0,0,0,132.5,,
70,0.04,0.15,0.02,0.005,0.0,0.005,0.0,0.025,0.015,0.01,0.01,0.0,0.0,0.0,0.0,0.02,0.0,0.0,25.0,25.0,0.0,1,0,0,0,0,0,0,0,0,0,0,0,0,1,0,0,0,0,0,0,1,0,0,1,0,0,0,1,0,0,0,0,0,0,0,1,0,0,0,0,0,0,0,127.5,,2.5
71,0.04,0.15,0.02,0.005,0.0,0.005,0.0,0.025,0.015,0.01,0.01,0.0,0.0,0.0,0.0,0.02,0.0,0.0,25.0,25.0,0.0,1,0,0,0,0,0,0,0,0,0,0,0,0,1,0,0,0,0,0,0,1,0,0,1,0,0,0,1,0,0,0,0,1,0,0,0,0,0,0,0,0,0,0,127.5,,2.5
72,0.04,0.15,0.02,0.005,0.0,0.005,0.0,0.025,0.015,0.01,0.01,0.0,0.0,0.0,0.0,0.02,0.0,0.0,25.0,25.0,0.0,1,0,0,0,0,0,0,0,0,0,0,0,0,0,1,0,0,0,0,0,1,0,0,1,0,0,0,1,0,0,0,0,0,0,0,1,0,0,0,0,0,0,0,125.0,,2.5
73,0.04,0.15,0.02,0.005,0.0,0.005,0.0,0.025,0.015,0.01,0.01,0.0,0.0,0.0,0.0,0.02,0.0,0.0,25.0,25.0,0.0,1,0,0,0,0,0,0,0,0,0,0,0,0,0,1,0,0,0,0,0,1,0,0,1,0,0,0,1,0,0,0,0,1,0,0,0,0,0,0,0,0,0,0,125.0,,2.5
74,0.04,0.15,0.02,0.005,0.0,0.005,0.0,0.025,0.015,0.01,0.01,0.0,0.0,0.0,0.0,0.02,0.0,0.0,25.0,25.0,0.0,1,0,0,0,0,0,0,0,0,0,0,0,1,0,0,0,0,0,0,0,1,0,0,1,1,0,0,0,0,0,0,1,0,0,0,0,0,1,0,0,0,0,0,122.5,,
75,0.04,0.15,0.02,0.005,0.0,0.005,0.0,0.025,0.015,0.01,0.01,0.0,0.0,0.0,0.0,0.02,0.0,0.0,25.0,25.0,0.0,1,0,0,0,0,0,0,0,0,0,0,0,1,0,0,0,0,0,0,0,1,1,0,0,1,0,0,0,0,0,0,1,0,0,0,0,0,1,0,0,0,0,0,122.5,,
76,0.04,0.15,0.02,0.005,0.0,0.005,0.0,0.025,0.015,0.01,0.01,0.0,0.0,0.0,0.0,0.02,0.0,0.0,25.0,25.0,0.0,1,0,0,0,0,0,0,0,0,0,0,0,1,0,0,0,0,0,0,0,1,0,0,1,0,0,0,1,0,0,0,0,0,0,0,1,0,0,0,0,0,0,0,112.5,,5.5
77,0.04,0.15,0.02,0.005,0.0,0.005,0.0,0.025,0.015,0.01,0.01,0.0,0.0,0.0,0.0,0.02,0.0,0.0,25.0,25.0,0.0,1,0,0,0,0,0,0,0,0,0,0,0,1,0,0,0,0,0,0,0,1,0,0,1,0,0,0,1,0,0,0,0,1,0,0,0,0,0,0,0,0,0,0,112.5,,5.5
78,0.04,0.15,0.02,0.005,0.0,0.005,0.0,0.025,0.015,0.01,0.01,0.0,0.0,0.0,0.0,0.02,0.0,0.0,25.0,25.0,0.0,1,0,0,0,0,0,0,0,0,0,0,1,0,0,0,0,0,0,0,0,1,0,0,1,1,0,0,0,0,0,0,1,0,0,0,0,0,1,0,0,0,0,0,99.0,,
79,0.04,0.15,0.02,0.005,0.0,0.005,0.0,0.025,0.015,0.01,0.01,0.0,0.0,0.0,0.0,0.02,0.0,0.0,25.0,25.0,0.0,1,0,0,0,0,0,0,0,0,0,0,1,0,0,0,0,0,0,0,0,1,1,0,0,1,0,0,0,0,0,0,1,0,0,0,0,0,1,0,0,0,0,0,99.0,,
80,0.04,0.15,0.02,0.005,0.0,0.005,0.0,0.025,0.015,0.01,0.01,0.0,0.0,0.0,0.0,0.02,0.0,0.0,25.0,25.0,0.0,1,0,0,0,0,0,0,0,0,0,0,1,0,0,0,0,0,0,0,0,1,0,0,1,0,0,0,1,0,0,0,0,0,0,0,1,0,0,0,0,0,0,0,99.0,,7.5
81,0.04,0.15,0.02,0.005,0.0,0.005,0.0,0.025,0.015,0.01,0.01,0.0,0.0,0.0,0.0,0.02,0.0,0.0,25.0,25.0,0.0,1,0,0,0,0,0,0,0,0,0,0,1,0,0,0,0,0,0,0,0,1,0,0,1,0,0,0,1,0,0,0,0,1,0,0,0,0,0,0,0,0,0,0,99.0,,7.5
82,0.04,0.15,0.02,0.005,0.0,0.005,0.0,0.025,0.015,0.01,0.01,0.0,0.0,0.0,0.0,0.02,0.0,0.0,345.0,25.0,0.0,0,1,0,0,0,0,0,0,0,0,0,0,0,0,0,0,1,0,0,0,1,0,0,1,1,0,0,0,0,0,0,1,0,0,0,0,0,1,0,0,0,0,0,76.5,,
83,0.04,0.15,0.02,0.005,0.0,0.005,0.0,0.025,0.015,0.01,0.01,0.0,0.0,0.0,0.0,0.02,0.0,0.0,345.0,25.0,0.0,0,1,0,0,0,0,0,0,0,0,0,0,0,0,0,0,1,0,0,0,1,0,0,1,0,0,0,1,0,0,0,0,0,0,0,1,0,0,0,0,0,0,0,75.0,,21.5
84,0.04,0.15,0.02,0.005,0.0,0.005,0.0,0.025,0.015,0.01,0.01,0.0,0.0,0.0,0.0,0.02,0.0,0.0,345.0,25.0,0.0,0,1,0,0,0,0,0,0,0,0,0,0,0,0,0,0,1,0,0,0,1,0,0,1,0,0,0,1,0,0,0,0,1,0,0,0,0,0,0,0,0,0,0,75.0,,21.5
85,0.04,0.15,0.02,0.005,0.0,0.005,0.0,0.025,0.015,0.01,0.01,0.0,0.0,0.0,0.0,0.02,0.0,0.0,25.0,25.0,0.0,1,0,0,0,0,0,0,1,0,0,0,0,0,0,0,0,0,0,0,0,1,0,0,1,0,0,0,1,0,0,0,0,0,0,0,1,0,0,0,0,0,0,0,69.0,,
86,0.04,0.15,0.02,0.005,0.0,0.005,0.0,0.025,0.015,0.01,0.01,0.0,0.0,0.0,0.0,0.02,0.0,0.0,25.0,25.0,0.0,1,0,0,0,0,0,0,0,0,0,0,0,0,1,0,0,0,0,0,0,1,0,0,1,1,0,0,0,0,0,0,1,0,0,0,0,0,0,0,0,0,0,0,124.0,110.0,
87,0.04,0.15,0.02,0.005,0.0,0.005,0.0,0.025,0.015,0.01,0.01,0.0,0.0,0.0,0.0,0.02,0.0,0.0,25.0,25.0,0.0,1,0,0,0,0,0,0,0,0,0,0,0,1,0,0,0,0,0,0,0,1,0,0,1,1,0,0,0,0,0,0,1,0,0,0,0,0,0,0,0,0,0,0,110.0,97.0,
88,0.04,0.15,0.02,0.005,0.0,0.005,0.0,0.025,0.015,0.01,0.01,0.0,0.0,0.0,0.0,0.02,0.0,0.0,25.0,25.0,0.0,1,0,0,0,0,0,0,0,0,0,0,1,0,0,0,0,0,0,0,0,1,0,0,1,1,0,0,0,0,0,0,1,0,0,0,0,0,0,0,0,0,0,0,97.0,83.0,
89,0.04,0.15,0.02,0.005,0.0,0.005,0.0,0.025,0.015,0.01,0.01,0.0,0.0,0.0,0.0,0.02,0.0,0.0,25.0,25.0,0.0,1,0,0,0,0,0,0,0,0,0,0,1,0,0,0,0,0,0,0,0,1,0,0,1,0,0,0,1,0,0,0,0,0,1,0,0,0,0,0,0,0,0,0,83.0,55.0,
90,0.04,0.15,0.02,0.005,0.0,0.005,0.0,0.025,0.015,0.01,0.01,0.0,0.0,0.0,0.0,0.02,0.0,0.0,25.0,25.0,0.0,1,0,0,0,0,0,0,1,0,0,0,0,0,0,0,0,0,0,0,0,1,0,0,1,0,0,0,1,0,0,0,0,0,1,0,0,0,0,0,0,0,0,0,69.0,31.0,
91,0.04,0.15,0.02,0.005,0.0,0.005,0.0,0.025,0.015,0.01,0.01,0.0,0.0,0.0,0.0,0.02,0.0,0.0,345.0,25.0,0.0,0,1,0,0,0,0,0,0,0,0,0,0,0,0,0,0,1,0,0,0,1,0,0,1,1,0,0,0,0,0,0,1,0,0,0,0,0,0,0,0,0,0,0,83.0,28.0,23.0
92,0.04,0.15,0.02,0.005,0.0,0.005,0.0,0.025,0.015,0.01,0.01,0.0,0.0,0.0,0.0,0.02,0.0,0.0,25.0,25.0,0.0,0,1,0,0,0,0,0,0,0,0,1,0,0,0,0,0,0,0,0,0,1,0,0,1,0,1,0,0,0,0,0,1,0,1,0,0,0,1,0,0,0,0,0,58.0,25.0,
93,0.04,0.15,0.02,0.005,0.0,0.005,0.0,0.025,0.015,0.01,0.01,0.0,0.0,0.0,0.0,0.02,0.0,0.0,25.0,25.0,0.0,0,1,0,0,0,0,0,0,0,0,1,0,0,0,0,0,0,0,0,0,1,0,0,1,0,1,0,0,0,0,1,0,0,0,0,0,0,0,0,0,0,0,0,58.0,25.0,
94,0.0,0.0,1.6,0.0,0.95,0.0,0.0,0.0,0.0,0.0,0.0,0.08,0.0,0.0,1.7,0.0,0.0,0.0,530.0,150.0,24.0,0,0,1,0,0,0,0,0,0,0,0,0,0,0,0,0,1,1,0,0,0,0,0,1,0,0,0,1,0,0,0,0,1,0,0,0,0,0,0,0,0,0,0,415.0,315.0,16.0
95,0.4,0.7,5.5,0.0,0.0,0.0,0.0,0.15,0.0,0.0,0.0,0.0,0.4,0.4,0.0,0.0,0.0,0.0,525.0,160.0,14.0,0,0,1,0,0,0,0,0,0,0,0,0,0,0,0,0,1,1,0,0,0,0,0,1,0,0,0,1,0,0,0,0,0,0,0,0,0,1,0,0,0,0,0,310.0,230.0,6.0
96,0.4,0.7,5.5,0.0,0.0,0.0,0.0,0.15,0.0,0.0,0.0,0.0,0.4,0.4,0.0,0.0,0.0,0.0,525.0,25.0,0.0,0,0,1,0,0,0,0,0,0,0,0,0,0,0,0,0,1,0,1,0,0,0,0,1,0,0,0,1,0,0,0,0,0,0,0,0,0,1,0,0,0,0,0,275.0,125.0,12.0
97,0.4,0.7,5.5,0.0,0.0,0.0,0.0,0.15,0.0,0.0,0.0,0.0,0.4,0.4,0.0,0.0,0.0,0.0,525.0,25.0,0.0,0,0,1,0,0,0,0,0,0,0,0,0,0,0,0,1,0,0,1,0,0,0,0,1,0,1,0,0,0,0,1,0,0,1,0,0,0,1,0,0,0,0,0,320.0,270.0,10.0
98,0.0,0.0,5.5,0.0,0.0,0.0,0.0,0.0,0.0,0.0,0.0,0.0,0.5,0.5,0.0,0.0,0.0,0.0,510.0,25.0,48.0,0,0,1,0,0,0,0,0,0,0,0,0,0,0,0,1,0,0,1,0,0,0,0,1,1,0,0,0,0,0,0,1,0,0,0,0,0,0,0,0,0,0,0,365.0,350.0,
99,0.0,0.0,5.5,0.0,0.0,0.0,0.0,0.0,0.0,0.0,0.0,0.0,0.5,0.5,0.0,0.0,0.0,0.0,510.0,25.0,48.0,0,0,1,0,0,0,0,0,0,0,0,0,0,0,0,1,0,0,1,0,0,0,0,1,0,1,0,0,0,0,0,0,0,1,0,0,0,0,0,0,0,0,0,340.0,295.0,14.0
100,0.0,0.0,5.5,0.0,0.0,0.0,0.0,0.0,0.0,0.0,0.0,0.0,0.5,0.5,0.0,0.0,0.0,0.0,510.0,160.0,12.0,0,0,1,0,0,0,0,0,0,0,0,0,0,0,0,0,1,1,0,0,0,0,0,1,0,1,0,0,0,0,0,0,0,1,0,0,0,0,0,0,0,0,0,370.0,260.0,16.0
101,0.4,0.7,5.5,0.0,0.0,0.0,0.0,0.15,0.0,0.0,0.0,0.0,0.4,0.4,0.0,0.0,0.0,0.0,525.0,160.0,14.0,0,0,1,0,0,0,0,0,0,0,0,0,0,0,0,1,0,1,0,0,0,0,0,1,0,0,0,0,0,1,0,0,0,0,1,0,0,0,0,0,0,0,0,407.0,310.0,12.0
102,0.4,0.7,5.5,0.0,0.0,0.0,0.0,0.15,0.0,0.0,0.0,0.0,0.4,0.4,0.0,0.0,0.0,0.0,525.0,160.0,14.0,0,0,1,0,0,0,0,0,0,0,0,0,0,0,0,1,0,1,0,0,0,0,0,1,0,0,0,1,0,0,0,0,0,0,0,0,0,1,0,0,0,0,0,405.0,310.0,12.0
103,0.4,0.7,5.5,0.0,0.0,0.0,0.0,0.15,0.0,0.0,0.0,0.0,0.4,0.4,0.0,0.0,0.0,0.0,525.0,25.0,0.0,0,0,1,0,0,0,0,0,0,0,0,0,0,0,0,1,0,0,1,0,0,0,0,1,0,0,0,0,0,1,0,0,0,0,1,0,0,0,0,0,0,0,0,379.0,296.0,15.0
104,0.4,0.7,5.5,0.0,0.0,0.0,0.0,0.15,0.0,0.0,0.0,0.0,0.4,0.4,0.0,0.0,0.0,0.0,525.0,25.0,0.0,0,0,1,0,0,0,0,0,0,0,0,0,0,0,0,1,0,0,1,0,0,0,0,1,0,0,0,1,0,0,0,0,0,0,0,0,0,1,0,0,0,0,0,380.0,295.0,15.0
105,0.4,0.7,5.5,0.0,0.0,0.0,0.0,0.15,0.0,0.0,0.0,0.0,0.4,0.4,0.0,0.0,0.0,0.0,525.0,160.0,14.0,0,0,1,0,0,0,0,0,0,0,0,0,0,0,0,1,0,1,0,0,0,0,0,1,0,0,0,1,0,0,0,1,0,1,0,0,0,1,0,0,0,0,0,370.0,275.0,10.0
106,0.4,0.7,5.5,0.0,0.0,0.0,0.0,0.15,0.0,0.0,0.0,0.0,0.4,0.4,0.0,0.0,0.0,0.0,525.0,25.0,0.0,0,0,1,0,0,0,0,0,0,0,0,0,0,0,0,1,0,0,1,0,0,0,0,1,0,0,0,1,0,0,0,1,0,1,0,0,0,1,0,0,0,0,0,319.0,249.0,13.0
107,0.4,0.7,5.5,0.0,0.0,0.0,0.0,0.15,0.0,0.0,0.0,0.0,0.4,0.4,0.0,0.0,0.0,0.0,525.0,25.0,0.0,0,0,1,0,0,0,0,0,0,1,0,0,0,0,0,0,0,0,1,0,0,0,0,1,0,0,0,1,0,0,0,1,0,1,0,0,0,1,0,0,0,0,0,275.0,125.0,16.0
108,0.4,0.7,5.5,0.0,0.0,0.0,0.0,0.15,0.0,0.0,0.0,0.0,0.4,0.4,0.0,0.0,0.0,0.0,525.0,25.0,0.0,0,0,1,0,0,0,0,0,0,0,0,0,0,0,0,0,1,0,1,0,0,0,0,1,0,0,0,1,0,0,0,1,0,1,0,0,0,1,0,0,0,0,0,275.0,125.0,16.0
109,0.4,0.7,5.5,0.0,0.0,0.0,0.0,0.15,0.0,0.0,0.0,0.0,0.4,0.4,0.0,0.0,0.0,0.0,524.0,160.0,14.0,0,0,1,0,0,0,0,0,0,0,0,0,0,0,0,0,1,1,0,0,0,0,0,1,0,0,0,1,0,0,0,1,0,1,0,0,0,1,0,0,0,0,0,395.0,270.0,17.0
110,0.4,0.7,5.5,0.0,0.0,0.0,0.0,0.15,0.0,0.0,0.0,0.0,0.4,0.4,0.0,0.0,0.0,0.0,525.0,160.0,14.0,0,0,1,0,0,0,0,0,0,0,0,0,0,0,0,0,1,1,0,0,0,0,0,1,0,0,0,0,0,1,0,0,0,0,1,0,0,0,0,0,0,0,0,390.0,295.0,17.0
111,0.4,0.7,5.5,0.0,0.0,0.0,0.0,0.15,0.0,0.0,0.0,0.0,0.4,0.4,0.0,0.0,0.0,0.0,525.0,160.0,14.0,0,0,1,0,0,0,0,0,0,0,0,0,0,0,0,1,0,1,0,0,0,0,0,1,0,0,0,1,0,0,0,0,0,1,0,0,0,0,0,0,0,0,0,420.0,315.0,13.0
112,0.4,0.7,5.5,0.0,0.0,0.0,0.0,0.15,0.0,0.0,0.0,0.0,0.4,0.4,0.0,0.0,0.0,0.0,510.0,160.0,15.0,0,0,1,0,0,0,0,0,0,0,0,0,0,0,0,1,0,1,0,0,0,0,0,1,0,0,0,1,0,0,0,0,0,1,0,0,0,0,0,0,0,0,0,407.0,310.0,
113,0.4,0.7,5.5,0.0,0.0,0.0,0.0,0.15,0.0,0.0,0.0,0.0,0.4,0.4,0.0,0.0,0.0,0.0,525.0,160.0,14.0,0,0,1,0,0,0,0,0,0,0,0,0,0,0,0,0,1,1,0,0,0,0,0,1,0,0,0,1,0,0,0,0,0,1,0,0,0,0,0,0,0,0,0,395.0,300.0,12.0
114,0.4,0.7,5.5,0.0,0.0,0.0,0.0,0.15,0.0,0.0,0.0,0.0,0.4,0.4,0.0,0.0,0.0,0.0,510.0,25.0,0.0,0,0,1,0,0,0,0,0,0,0,0,0,0,0,0,1,0,0,1,0,0,0,0,1,0,0,0,1,0,0,0,0,0,1,0,0,0,0,0,0,0,0,0,379.0,296.0,
115,0.4,0.7,5.5,0.0,0.0,0.0,0.0,0.15,0.0,0.0,0.0,0.0,0.4,0.4,0.0,0.0,0.0,0.0,525.0,25.0,0.0,0,0,1,0,0,0,0,0,0,0,0,0,0,0,0,0,1,0,1,0,0,0,0,1,0,0,0,1,0,0,0,0,0,1,0,0,0,0,0,0,0,0,0,350.0,270.0,18.0
116,0.4,0.7,5.5,0.0,0.0,0.0,0.0,0.15,0.0,0.0,0.0,0.0,0.4,0.4,0.0,0.0,0.0,0.0,525.0,25.0,0.0,0,0,1,0,0,0,0,0,0,0,0,0,0,0,0,1,0,0,1,0,0,0,0,1,0,0,0,1,0,0,0,0,0,1,0,0,0,0,0,0,0,0,0,365.0,220.0,15.0
117,0.85,0.7,4.45,0.8,0.5,0.1,0.0,0.25,0.0,0.0,0.15,0.05,0.0,0.0,0.0,0.0,0.0,0.0,500.0,160.0,18.0,0,0,1,0,0,0,0,0,0,1,0,0,0,0,0,0,0,1,0,0,0,0,0,1,0,0,0,1,0,0,0,0,0,0,0,0,0,1,0,0,0,0,0,483.0,414.0,13.0
118,0.85,0.7,4.45,0.8,0.5,0.1,0.0,0.25,0.0,0.0,0.15,0.05,0.0,0.0,0.0,0.0,0.0,0.0,500.0,160.0,18.0,0,0,1,0,0,0,0,0,0,0,0,0,0,0,0,0,1,1,0,0,0,0,0,1,0,0,0,1,0,0,0,0,0,0,0,0,0,1,0,0,0,0,0,483.0,414.0,13.0
119,0.8,0.0,4.4,0.75,0.7,0.0,0.0,0.0,0.0,0.0,0.0,0.0,0.0,0.0,0.0,0.0,0.0,0.0,505.0,172.5,12.5,0,0,1,0,0,0,0,0,0,0,0,0,0,0,0,0,1,1,0,0,0,0,0,1,0,0,0,1,0,0,0,0,0,1,0,0,0,0,0,0,0,0,0,500.0,465.0,10.0
120,0.8,0.0,4.4,0.75,0.7,0.0,0.0,0.0,0.0,0.0,0.0,0.0,0.0,0.0,0.0,0.0,0.0,0.0,505.0,172.5,12.5,0,0,1,0,0,0,0,0,0,1,0,0,0,0,0,0,0,1,0,0,0,0,0,1,0,1,0,0,0,0,0,0,0,1,0,0,0,0,0,0,0,0,0,490.0,440.0,8.0
121,0.8,0.0,4.4,0.75,0.7,0.0,0.0,0.0,0.0,0.0,0.0,0.0,0.0,0.0,0.0,0.0,0.0,0.0,505.0,172.5,12.5,0,0,1,0,0,0,0,0,0,0,0,0,0,0,0,0,1,1,0,0,0,0,0,1,1,0,0,0,0,0,0,1,0,0,0,0,0,0,0,0,0,0,0,465.0,425.0,
122,0.8,0.0,4.4,0.8,0.4,0.0,0.0,0.0,0.0,0.0,0.0,0.0,0.0,0.0,0.0,0.0,0.0,0.0,505.0,172.5,12.5,0,0,1,0,0,0,0,0,0,0,0,0,0,0,0,0,1,1,0,0,0,0,0,1,0,0,0,0,0,1,0,0,0,0,1,0,0,0,0,0,0,0,0,485.0,415.0,13.0
123,0.8,0.0,4.5,0.8,0.5,0.0,0.0,0.0,0.0,0.0,0.0,0.0,0.0,0.0,0.0,0.0,0.0,0.0,505.0,172.5,12.5,0,0,1,0,0,0,0,0,0,0,0,0,0,0,0,0,1,1,0,0,0,0,0,1,0,0,0,1,0,0,0,0,0,0,0,0,0,1,0,0,0,0,0,485.0,415.0,13.0
124,0.8,0.0,4.4,0.75,0.7,0.0,0.0,0.0,0.0,0.0,0.0,0.0,0.0,0.0,0.0,0.0,0.0,0.0,505.0,172.5,12.5,0,0,1,0,0,0,0,0,0,1,0,0,0,0,0,0,0,1,0,0,0,0,0,1,0,0,0,1,0,0,0,0,0,0,0,1,0,0,0,0,0,0,0,485.0,415.0,10.0
125,0.8,0.0,4.4,0.75,0.7,0.0,0.0,0.0,0.0,0.0,0.0,0.0,0.0,0.0,0.0,0.0,0.0,0.0,505.0,172.5,12.5,0,0,1,0,0,0,0,0,0,0,0,0,0,0,0,0,1,1,0,0,0,0,0,1,0,1,0,0,0,0,1,0,0,0,0,0,0,0,0,0,0,0,0,480.0,415.0,9.0
126,0.8,0.0,4.4,0.75,0.7,0.0,0.0,0.0,0.0,0.0,0.0,0.0,0.0,0.0,0.0,0.0,0.0,0.0,505.0,172.5,12.5,0,0,1,0,0,0,0,0,0,0,0,0,0,0,0,0,1,1,0,0,0,0,0,1,0,0,0,1,0,0,0,0,1,0,0,0,0,0,0,0,0,0,0,460.0,408.0,10.0
127,0.8,0.0,4.4,0.75,0.7,0.0,0.0,0.0,0.0,0.0,0.0,0.0,0.0,0.0,0.0,0.0,0.0,0.0,505.0,25.0,48.0,0,0,1,0,0,0,0,0,0,0,0,0,0,0,0,0,1,0,1,0,0,0,0,1,1,0,0,0,0,0,0,1,0,0,0,0,0,0,0,0,0,0,0,445.0,340.0,15.0
128,0.8,0.0,4.4,0.75,0.7,0.0,0.0,0.0,0.0,0.0,0.0,0.0,0.0,0.0,0.0,0.0,0.0,0.0,505.0,25.0,48.0,0,0,1,0,0,0,0,0,0,0,0,0,0,0,0,0,1,0,1,0,0,0,0,1,0,0,0,1,0,0,0,0,0,1,0,0,0,0,0,0,0,0,0,465.0,315.0,17.0
129,0.8,0.0,4.4,0.75,0.7,0.0,0.0,0.0,0.0,0.0,0.0,0.0,0.0,0.0,0.0,0.0,0.0,0.0,505.0,25.0,48.0,0,0,1,0,0,0,0,0,0,0,0,0,0,0,0,0,1,0,1,0,0,0,0,1,0,1,0,0,0,0,1,0,0,0,0,0,0,0,0,0,0,0,0,425.0,310.0,12.0
130,0.8,0.0,4.5,0.8,0.5,0.0,0.0,0.0,0.0,0.0,0.0,0.0,0.0,0.0,0.0,0.0,0.0,0.0,505.0,25.0,48.0,0,0,1,0,0,0,0,0,0,0,0,0,0,0,0,0,1,0,1,0,0,0,0,1,0,0,0,1,0,0,0,0,0,0,0,0,0,1,0,0,0,0,0,430.0,290.0,20.0
131,0.8,0.0,4.4,0.75,0.7,0.0,0.0,0.0,0.0,0.0,0.0,0.0,0.0,0.0,0.0,0.0,0.0,0.0,505.0,25.0,48.0,0,0,1,0,0,0,0,0,0,1,0,0,0,0,0,0,0,0,1,0,0,0,0,1,0,0,0,1,0,0,0,0,0,0,0,1,0,0,0,0,0,0,0,425.0,290.0,22.0
132,0.8,0.0,4.4,0.75,0.7,0.0,0.0,0.0,0.0,0.0,0.0,0.0,0.0,0.0,0.0,0.0,0.0,0.0,505.0,25.0,48.0,0,0,1,0,0,0,0,0,0,0,0,0,0,0,0,0,1,0,1,0,0,0,0,1,0,0,0,1,0,0,0,0,1,0,0,0,0,0,0,0,0,0,0,438.0,260.0,21.0
133,0.85,0.7,4.45,0.8,0.5,0.1,0.0,0.25,0.0,0.0,0.15,0.05,0.0,0.0,0.0,0.0,0.0,0.0,500.0,150.0,30.0,0,0,1,0,0,0,0,0,0,0,0,0,0,0,0,0,1,1,0,0,0,0,0,1,0,0,0,1,0,0,0,0,1,0,0,0,0,0,0,0,0,0,0,475.0,420.0,10.0
134,0.85,0.7,4.45,0.8,0.5,0.1,0.0,0.25,0.0,0.0,0.15,0.05,0.0,0.0,0.0,0.0,0.0,0.0,500.0,175.0,8.0,0,0,1,0,0,0,0,0,0,0,0,0,0,0,0,0,1,1,0,0,0,0,0,1,0,0,0,1,0,0,0,0,1,0,0,0,0,0,0,0,0,0,0,470.0,420.0,10.0
135,0.85,0.7,4.45,0.8,0.5,0.1,0.0,0.25,0.0,0.0,0.15,0.05,0.0,0.0,0.0,0.0,0.0,0.0,500.0,135.0,120.0,0,0,1,0,0,0,0,0,0,0,0,0,0,0,0,0,1,1,0,0,0,0,0,1,0,0,0,1,0,0,0,0,1,0,0,0,0,0,0,0,0,0,0,475.0,410.0,15.0
136,0.85,0.7,4.45,0.8,0.5,0.1,0.0,0.25,0.0,0.0,0.15,0.05,0.0,0.0,0.0,0.0,0.0,0.0,500.0,160.0,18.0,0,0,1,0,0,0,0,0,0,0,0,0,0,0,0,0,1,1,0,0,0,0,0,1,0,1,0,0,0,0,0,1,0,1,0,0,0,1,0,0,0,0,0,446.0,399.0,7.6
137,0.85,0.7,4.45,0.8,0.5,0.1,0.0,0.25,0.0,0.0,0.15,0.05,0.0,0.0,0.0,0.0,0.0,0.0,500.0,177.0,18.0,0,0,1,0,0,0,0,0,0,0,0,0,0,0,0,0,1,1,0,0,0,0,0,1,0,1,0,0,0,0,0,1,0,1,0,0,0,1,0,0,0,0,0,446.0,399.0,7.6
138,0.85,0.7,4.45,0.8,0.5,0.1,0.0,0.25,0.0,0.0,0.15,0.05,0.0,0.0,0.0,0.0,0.0,0.0,500.0,160.0,18.0,0,0,1,0,0,0,0,0,0,0,0,0,0,0,0,0,1,1,0,0,0,0,0,1,0,1,0,0,0,0,1,0,0,0,0,0,0,0,0,0,0,0,0,446.0,399.0,7.6
139,0.85,0.7,4.45,0.8,0.5,0.1,0.0,0.25,0.0,0.0,0.15,0.05,0.0,0.0,0.0,0.0,0.0,0.0,500.0,177.0,18.0,0,0,1,0,0,0,0,0,0,0,0,0,0,0,0,0,1,1,0,0,0,0,0,1,0,1,0,0,0,0,1,0,0,0,0,0,0,0,0,0,0,0,0,446.0,399.0,7.6
140,0.85,0.7,4.45,0.8,0.5,0.1,0.0,0.25,0.0,0.0,0.15,0.05,0.0,0.0,0.0,0.0,0.0,0.0,500.0,160.0,18.0,0,0,1,0,0,0,0,0,0,0,0,0,0,0,0,0,1,1,0,0,0,0,0,1,0,0,0,1,0,0,0,0,1,0,0,0,0,0,0,0,0,0,0,448.0,398.0,6.5
141,0.85,0.7,4.45,0.8,0.5,0.1,0.0,0.25,0.0,0.0,0.15,0.05,0.0,0.0,0.0,0.0,0.0,0.0,500.0,160.0,18.0,0,0,1,0,0,0,0,0,0,1,0,0,0,0,0,0,0,1,0,0,0,0,0,1,0,0,0,1,0,0,0,1,0,1,0,0,0,1,0,0,0,0,0,467.0,397.0,10.5
142,0.85,0.7,4.45,0.8,0.5,0.1,0.0,0.25,0.0,0.0,0.15,0.05,0.0,0.0,0.0,0.0,0.0,0.0,500.0,177.0,18.0,0,0,1,0,0,0,0,0,0,1,0,0,0,0,0,0,0,1,0,0,0,0,0,1,0,0,0,1,0,0,0,1,0,1,0,0,0,1,0,0,0,0,0,467.0,397.0,10.5
143,0.85,0.7,4.45,0.8,0.5,0.1,0.0,0.25,0.0,0.0,0.15,0.05,0.0,0.0,0.0,0.0,0.0,0.0,500.0,160.0,18.0,0,0,1,0,0,0,0,0,0,0,0,0,0,0,0,0,1,1,0,0,0,0,0,1,0,0,0,1,0,0,0,1,0,1,0,0,0,1,0,0,0,0,0,467.0,397.0,10.5
144,0.85,0.7,4.45,0.8,0.5,0.1,0.0,0.25,0.0,0.0,0.15,0.05,0.0,0.0,0.0,0.0,0.0,0.0,500.0,177.0,18.0,0,0,1,0,0,0,0,0,0,0,0,0,0,0,0,0,1,1,0,0,0,0,0,1,0,0,0,1,0,0,0,1,0,1,0,0,0,1,0,0,0,0,0,467.0,397.0,10.5
145,0.85,0.7,4.45,0.8,0.5,0.1,0.0,0.25,0.0,0.0,0.15,0.05,0.0,0.0,0.0,0.0,0.0,0.0,500.0,190.0,3.0,0,0,1,0,0,0,0,0,0,0,0,0,0,0,0,0,1,1,0,0,0,0,0,1,0,0,0,1,0,0,0,0,1,0,0,0,0,0,0,0,0,0,0,455.0,395.0,9.0
146,0.85,0.7,4.45,0.8,0.5,0.1,0.0,0.25,0.0,0.0,0.15,0.05,0.0,0.0,0.0,0.0,0.0,0.0,500.0,205.0,2.0,0,0,1,0,0,0,0,0,0,0,0,0,0,0,0,0,1,1,0,0,0,0,0,1,0,0,0,1,0,0,0,0,1,0,0,0,0,0,0,0,0,0,0,440.0,395.0,9.0
147,0.85,0.7,4.45,0.8,0.5,0.1,0.0,0.25,0.0,0.0,0.15,0.05,0.0,0.0,0.0,0.0,0.0,0.0,500.0,160.0,18.0,0,0,1,0,0,0,0,0,0,0,0,0,0,0,0,0,1,1,0,0,0,0,0,1,0,0,0,1,0,0,0,0,0,0,0,1,0,0,0,0,0,0,0,438.0,395.0,2.5
148,0.85,0.7,4.45,0.8,0.5,0.1,0.0,0.25,0.0,0.0,0.15,0.05,0.0,0.0,0.0,0.0,0.0,0.0,500.0,160.0,18.0,0,0,1,0,0,0,0,0,0,1,0,0,0,0,0,0,0,1,0,0,0,0,0,1,0,1,0,0,0,0,1,0,0,0,0,0,0,0,0,0,0,0,0,442.0,393.0,7.0
149,0.85,0.7,4.45,0.8,0.5,0.1,0.0,0.25,0.0,0.0,0.15,0.05,0.0,0.0,0.0,0.0,0.0,0.0,500.0,177.0,18.0,0,0,1,0,0,0,0,0,0,1,0,0,0,0,0,0,0,1,0,0,0,0,0,1,0,1,0,0,0,0,1,0,0,0,0,0,0,0,0,0,0,0,0,442.0,393.0,7.0
150,0.85,0.7,4.45,0.8,0.5,0.1,0.0,0.25,0.0,0.0,0.15,0.05,0.0,0.0,0.0,0.0,0.0,0.0,500.0,160.0,18.0,0,0,1,0,0,0,0,0,0,1,0,0,0,0,0,0,0,1,0,0,0,0,0,1,0,1,0,0,0,0,0,1,0,1,0,0,0,1,0,0,0,0,0,442.0,393.0,7.0
151,0.85,0.7,4.45,0.8,0.5,0.1,0.0,0.25,0.0,0.0,0.15,0.05,0.0,0.0,0.0,0.0,0.0,0.0,500.0,177.0,18.0,0,0,1,0,0,0,0,0,0,1,0,0,0,0,0,0,0,1,0,0,0,0,0,1,0,1,0,0,0,0,0,1,0,1,0,0,0,1,0,0,0,0,0,442.0,393.0,7.0
152,0.85,0.7,4.45,0.8,0.5,0.1,0.0,0.25,0.0,0.0,0.15,0.05,0.0,0.0,0.0,0.0,0.0,0.0,500.0,160.0,18.0,0,0,1,0,0,0,0,0,0,1,0,0,0,0,0,0,0,1,0,0,0,0,0,1,0,0,0,1,0,0,0,0,0,0,0,1,0,0,0,0,0,0,0,442.0,393.0,3.6
153,0.85,0.7,4.45,0.8,0.5,0.1,0.0,0.25,0.0,0.0,0.15,0.05,0.0,0.0,0.0,0.0,0.0,0.0,500.0,170.0,10.0,0,0,1,0,0,0,0,0,0,0,0,0,0,0,0,0,1,1,0,0,0,0,0,1,0,0,1,0,0,0,0,0,0,0,0,0,0,0,1,0,0,0,0,442.0,379.0,4.6
154,0.85,0.7,4.45,0.8,0.5,0.1,0.0,0.25,0.0,0.0,0.15,0.05,0.0,0.0,0.0,0.0,0.0,0.0,500.0,160.0,18.0,0,0,1,0,0,1,0,0,0,0,0,0,0,0,0,0,0,1,0,0,0,0,0,1,0,0,0,1,0,0,0,0,0,0,0,0,0,0,0,1,0,0,0,433.0,372.0,4.0
155,0.85,0.7,4.45,0.8,0.5,0.1,0.0,0.25,0.0,0.0,0.15,0.05,0.0,0.0,0.0,0.0,0.0,0.0,500.0,177.0,18.0,0,0,1,0,0,1,0,0,0,0,0,0,0,0,0,0,0,1,0,0,0,0,0,1,0,0,0,1,0,0,0,0,0,0,0,0,0,0,0,1,0,0,0,433.0,372.0,4.0
156,0.85,0.7,4.45,0.8,0.5,0.1,0.0,0.25,0.0,0.0,0.15,0.05,0.0,0.0,0.0,0.0,0.0,0.0,500.0,160.0,18.0,0,0,1,0,0,0,0,0,0,0,0,0,0,0,0,0,1,1,0,0,0,0,0,1,0,0,0,1,0,0,0,0,0,0,0,0,0,0,0,1,0,0,0,433.0,372.0,4.0
157,0.85,0.7,4.45,0.8,0.5,0.1,0.0,0.25,0.0,0.0,0.15,0.05,0.0,0.0,0.0,0.0,0.0,0.0,500.0,177.0,18.0,0,0,1,0,0,0,0,0,0,0,0,0,0,0,0,0,1,1,0,0,0,0,0,1,0,0,0,1,0,0,0,0,0,0,0,0,0,0,0,1,0,0,0,433.0,372.0,4.0
158,0.85,0.7,4.45,0.8,0.5,0.1,0.0,0.25,0.0,0.0,0.15,0.05,0.0,0.0,0.0,0.0,0.0,0.0,500.0,230.0,0.5,0,0,1,0,0,0,0,0,0,0,0,0,0,0,0,0,1,1,0,0,0,0,0,1,0,0,0,1,0,0,0,0,1,0,0,0,0,0,0,0,0,0,0,440.0,370.0,9.0
159,0.85,0.7,4.45,0.8,0.5,0.1,0.0,0.25,0.0,0.0,0.15,0.05,0.0,0.0,0.0,0.0,0.0,0.0,500.0,170.0,10.0,0,0,1,0,0,0,0,0,0,0,0,0,0,0,0,0,1,1,0,0,0,0,0,1,0,0,1,0,0,0,0,0,0,0,0,0,0,0,0,0,1,0,0,421.0,369.0,3.1
160,0.85,0.7,4.45,0.8,0.5,0.1,0.0,0.25,0.0,0.0,0.15,0.05,0.0,0.0,0.0,0.0,0.0,0.0,500.0,170.0,10.0,0,0,1,0,0,1,0,0,0,0,0,0,0,0,0,0,0,1,0,0,0,0,0,1,0,0,1,0,0,0,0,0,0,0,0,0,0,0,0,0,1,0,0,421.0,360.0,3.2
161,0.85,0.7,4.45,0.8,0.5,0.1,0.0,0.25,0.0,0.0,0.15,0.05,0.0,0.0,0.0,0.0,0.0,0.0,500.0,260.0,0.1,0,0,1,0,0,0,0,0,0,0,0,0,0,0,0,0,1,1,0,0,0,0,0,1,0,0,0,1,0,0,0,0,1,0,0,0,0,0,0,0,0,0,0,420.0,330.0,9.0
162,0.85,0.7,4.45,0.8,0.5,0.1,0.0,0.25,0.0,0.0,0.15,0.05,0.0,0.0,0.0,0.0,0.0,0.0,500.0,25.0,0.0,0,0,1,0,0,0,0,0,0,1,0,0,0,0,0,0,0,0,1,0,0,0,0,1,0,0,0,1,0,0,0,0,0,0,0,1,0,0,0,0,0,0,0,398.0,250.0,
163,0.85,0.7,4.45,0.8,0.5,0.1,0.0,0.25,0.0,0.0,0.15,0.05,0.0,0.0,0.0,0.0,0.0,0.0,500.0,25.0,0.0,0,0,1,0,0,0,0,0,0,0,0,0,0,0,0,1,0,0,1,0,0,0,0,1,0,0,0,1,0,0,0,0,1,0,0,0,0,0,0,0,0,0,0,405.0,245.0,14.5
164,0.85,0.7,4.45,0.8,0.5,0.1,0.0,0.25,0.0,0.0,0.15,0.05,0.0,0.0,0.0,0.0,0.0,0.0,500.0,25.0,0.0,0,0,1,0,0,0,0,0,0,0,0,0,0,0,0,0,1,0,1,0,0,0,0,1,0,0,0,1,0,0,0,1,0,1,0,0,0,1,0,0,0,0,0,396.0,243.0,17.3
165,0.85,0.7,4.45,0.8,0.5,0.1,0.0,0.25,0.0,0.0,0.15,0.05,0.0,0.0,0.0,0.0,0.0,0.0,500.0,25.0,0.0,0,0,1,0,0,0,0,0,0,0,0,0,0,0,0,0,1,0,1,0,0,0,0,1,0,0,0,1,0,0,0,0,1,0,0,0,0,0,0,0,0,0,0,405.0,240.0,14.0
166,0.85,0.7,4.45,0.8,0.5,0.1,0.0,0.25,0.0,0.0,0.15,0.05,0.0,0.0,0.0,0.0,0.0,0.0,500.0,25.0,0.0,0,0,1,0,0,0,0,0,0,1,0,0,0,0,0,0,0,0,1,0,0,0,0,1,0,1,0,0,0,0,0,1,0,1,0,0,0,1,0,0,0,0,0,345.0,240.0,12.0
167,0.85,0.7,4.45,0.8,0.5,0.1,0.0,0.25,0.0,0.0,0.15,0.05,0.0,0.0,0.0,0.0,0.0,0.0,500.0,25.0,0.0,0,0,1,0,0,0,0,0,0,1,0,0,0,0,0,0,0,0,1,0,0,0,0,1,0,1,0,0,0,0,1,0,0,0,0,0,0,0,0,0,0,0,0,345.0,240.0,12.0
168,0.85,0.7,4.45,0.8,0.5,0.1,0.0,0.25,0.0,0.0,0.15,0.05,0.0,0.0,0.0,0.0,0.0,0.0,500.0,25.0,0.0,0,0,1,0,0,0,0,0,0,0,0,0,0,0,0,0,1,0,1,0,0,0,0,1,0,0,0,1,0,0,0,0,1,0,0,1,0,0,0,0,0,0,0,400.0,235.0,14.0
169,0.85,0.7,4.45,0.8,0.5,0.1,0.0,0.25,0.0,0.0,0.15,0.05,0.0,0.0,0.0,0.0,0.0,0.0,500.0,25.0,0.0,0,0,1,0,0,0,0,0,0,0,0,0,0,0,0,0,1,0,1,0,0,0,0,1,0,0,0,1,0,0,0,0,0,0,0,1,0,0,0,0,0,0,0,400.0,235.0,14.0
170,0.68,0.29,4.32,0.77,0.49,0.0,0.0,0.0,0.0,0.0,0.03,0.12,0.0,0.0,0.0,0.0,0.0,0.0,25.0,25.0,0.0,1,0,0,0,0,0,0,0,0,0,0,0,0,0,0,0,1,0,0,0,1,0,0,1,0,0,0,1,0,0,0,0,0,0,0,0,0,1,0,0,0,0,0,381.0,235.0,22.3
171,0.85,0.7,4.45,0.8,0.5,0.1,0.0,0.25,0.0,0.0,0.15,0.05,0.0,0.0,0.0,0.0,0.0,0.0,500.0,25.0,0.0,0,0,1,0,0,0,0,0,0,1,0,0,0,0,0,0,0,0,1,0,0,0,0,1,0,0,0,1,0,0,0,1,0,1,0,0,0,1,0,0,0,0,0,380.0,220.0,16.0
172,0.85,0.7,4.45,0.8,0.5,0.1,0.0,0.25,0.0,0.0,0.15,0.05,0.0,0.0,0.0,0.0,0.0,0.0,500.0,25.0,0.0,0,0,1,0,0,0,0,0,0,0,0,0,0,0,0,0,1,0,1,0,0,0,0,1,0,1,0,0,0,0,0,1,0,1,0,0,0,1,0,0,0,0,0,345.0,220.0,12.0
173,0.85,0.7,4.45,0.8,0.5,0.1,0.0,0.25,0.0,0.0,0.15,0.05,0.0,0.0,0.0,0.0,0.0,0.0,500.0,25.0,0.0,0,0,1,0,0,0,0,0,0,0,0,0,0,0,0,0,1,0,1,0,0,0,0,1,0,1,0,0,0,0,1,0,0,0,0,0,0,0,0,0,0,0,0,345.0,220.0,12.0
174,0.85,0.7,4.45,0.8,0.5,0.1,0.0,0.25,0.0,0.0,0.15,0.05,0.0,0.0,0.0,0.0,0.0,0.0,500.0,25.0,0.0,0,0,1,0,0,0,0,0,0,0,0,0,0,0,0,0,1,0,1,0,0,0,0,1,0,0,1,0,0,0,0,0,0,0,0,0,0,0,1,0,0,0,0,380.0,205.0,11.0
175,0.85,0.7,4.45,0.8,0.5,0.1,0.0,0.25,0.0,0.0,0.15,0.05,0.0,0.0,0.0,0.0,0.0,0.0,500.0,25.0,0.0,0,0,1,0,0,0,0,0,0,0,0,0,0,0,0,0,1,0,1,0,0,0,0,1,1,0,0,0,0,0,1,0,0,0,0,0,0,0,0,0,0,0,0,370.0,205.0,13.5
176,0.68,0.29,4.32,0.77,0.49,0.0,0.0,0.0,0.0,0.0,0.03,0.12,0.0,0.0,0.0,0.0,0.0,0.0,520.0,25.0,0.0,0,0,1,0,0,0,0,0,0,0,0,0,0,0,0,0,1,0,1,0,0,0,0,1,0,0,0,1,0,0,0,0,0,0,0,0,0,1,0,0,0,0,0,394.0,157.0,32.8
177,0.85,0.7,4.45,0.8,0.5,0.1,0.0,0.25,0.0,0.0,0.15,0.05,0.0,0.0,0.0,0.0,0.0,0.0,500.0,25.0,0.0,0,1,0,0,0,0,0,0,0,0,0,0,0,0,0,0,1,0,0,0,1,0,0,1,0,1,0,0,0,0,0,1,0,1,0,0,0,1,0,0,0,0,0,205.0,125.0,12.0
178,0.85,0.7,4.45,0.8,0.5,0.1,0.0,0.25,0.0,0.0,0.15,0.05,0.0,0.0,0.0,0.0,0.0,0.0,500.0,25.0,0.0,0,1,0,0,0,0,0,0,0,0,0,0,0,0,0,0,1,0,0,0,1,0,0,1,0,1,0,0,0,0,1,0,0,0,0,0,0,0,0,0,0,0,0,205.0,125.0,12.0
179,0.85,0.7,4.45,0.8,0.5,0.1,0.0,0.25,0.0,0.0,0.15,0.05,0.0,0.0,0.0,0.0,0.0,0.0,413.0,25.0,0.0,0,1,0,0,0,0,0,0,0,0,0,0,0,0,0,0,1,0,0,0,1,0,0,1,1,0,0,0,0,0,1,0,0,0,0,0,0,0,0,0,0,0,0,220.0,110.0,
180,0.85,0.7,4.45,0.8,0.5,0.1,0.0,0.25,0.0,0.0,0.15,0.05,0.0,0.0,0.0,0.0,0.0,0.0,413.0,25.0,0.0,0,1,0,0,0,0,0,0,0,0,0,0,0,0,0,0,1,0,0,0,1,0,0,1,0,0,0,1,0,0,0,0,0,0,0,1,0,0,0,0,0,0,0,220.0,110.0,
181,0.85,0.7,4.45,0.8,0.5,0.1,0.0,0.25,0.0,0.0,0.15,0.05,0.0,0.0,0.0,0.0,0.0,0.0,413.0,25.0,0.0,0,1,0,0,0,0,0,0,0,0,0,0,0,0,0,0,1,0,0,0,1,0,0,1,0,0,0,0,0,1,0,0,0,0,1,0,0,0,0,0,0,0,0,285.0,105.0,28.0
182,0.85,0.7,4.45,0.8,0.5,0.1,0.0,0.25,0.0,0.0,0.15,0.05,0.0,0.0,0.0,0.0,0.0,0.0,413.0,25.0,0.0,0,1,0,0,0,0,0,0,0,0,0,0,0,0,0,0,1,0,0,0,1,0,0,1,0,0,0,1,0,0,0,0,1,0,0,0,0,0,0,0,0,0,0,192.0,92.0,17.0
183,0.85,0.7,4.45,0.8,0.5,0.1,0.0,0.25,0.0,0.0,0.15,0.05,0.0,0.0,0.0,0.0,0.0,0.0,413.0,25.0,0.0,0,1,0,0,0,0,0,0,0,0,0,0,0,0,0,0,1,0,0,0,1,0,0,1,0,0,0,1,0,0,0,1,0,1,0,0,0,1,0,0,0,0,0,172.0,69.0,18.0
184,0.85,0.7,4.45,0.8,0.5,0.1,0.0,0.25,0.0,0.0,0.15,0.05,0.0,0.0,0.0,0.0,0.0,0.0,500.0,25.0,0.0,0,0,1,0,0,0,0,0,0,0,0,0,0,0,0,0,1,0,1,0,0,0,0,1,0,0,0,0,0,1,0,0,0,0,1,0,0,0,0,0,0,0,0,425.0,290.0,20.0
185,0.83,0.29,3.91,0.55,0.47,0.01,0.0,0.06,0.0,0.0,0.07,0.0,0.0,0.0,0.0,0.0,0.0,0.0,500.0,160.0,24.0,0,0,1,0,0,0,0,0,0,0,0,0,0,0,0,0,1,1,0,0,0,0,0,1,0,0,0,0,1,0,0,0,0,0,0,0,0,0,0,0,0,1,0,470.0,420.0,6.5
186,0.83,0.29,3.91,0.55,0.47,0.01,0.0,0.06,0.0,0.0,0.07,0.0,0.0,0.0,0.0,0.0,0.0,0.0,500.0,160.0,8.0,0,0,1,0,0,0,0,0,0,0,0,0,0,0,0,0,1,1,0,0,0,0,0,1,0,0,0,0,1,0,0,0,0,0,0,0,0,0,0,0,0,1,0,360.0,310.0,3.0
187,0.83,0.29,3.91,0.55,0.47,0.01,0.0,0.06,0.0,0.0,0.07,0.0,0.0,0.0,0.0,0.0,0.0,0.0,500.0,170.0,18.0,0,0,1,0,0,0,0,0,0,0,0,0,0,0,0,0,1,1,0,0,0,0,0,1,0,0,0,0,1,0,0,0,0,0,0,0,0,0,0,0,0,1,0,360.0,310.0,3.0
188,0.14,0.01,3.87,0.01,0.6,0.0,0.0,0.001,0.0,0.0,0.0,0.0,0.0,0.0,0.0,0.0,0.0,0.0,500.0,160.0,24.0,0,0,1,0,0,0,0,0,0,0,0,0,0,0,0,0,1,1,0,0,0,0,0,1,0,0,0,0,1,0,0,0,0,0,0,0,0,0,0,0,0,1,0,408.0,270.0,20.0
189,0.8,0.0,4.5,0.8,0.5,0.0,0.0,0.0,0.0,0.0,0.0,0.0,0.0,0.0,0.0,0.0,0.0,0.0,505.0,177.0,18.0,0,0,1,0,0,0,0,0,0,0,0,0,0,0,0,0,1,1,0,0,0,0,0,1,0,0,0,1,0,0,0,0,1,0,0,0,0,0,0,0,0,0,0,509.0,425.0,10.0
190,0.85,0.7,4.45,0.8,0.5,0.1,0.0,0.25,0.0,0.0,0.15,0.05,0.0,0.0,0.0,0.0,0.0,0.0,500.0,160.0,18.0,0,0,1,0,0,0,0,0,0,0,0,0,0,0,0,0,1,1,0,0,0,0,0,1,0,0,0,0,0,1,0,0,0,0,1,0,0,0,0,0,0,0,0,480.0,410.0,13.0
191,0.85,0.0,4.44,0.77,0.45,0.0,0.0,0.0,0.0,0.0,0.0,0.0,0.0,0.0,0.0,0.0,0.0,0.0,500.0,160.0,8.5,0,0,1,0,0,0,0,0,0,0,0,0,0,0,0,0,1,1,0,0,0,0,0,1,0,0,0,1,0,0,0,1,0,1,0,0,0,1,0,0,0,0,0,380.0,320.0,15.0
192,0.81,0.27,4.27,0.74,0.52,0.02,0.0,0.09,0.0,0.0,0.02,0.0,0.0,0.0,0.0,0.0,0.0,0.0,500.0,170.0,12.0,0,0,1,0,0,0,0,0,0,0,0,0,0,0,0,0,1,1,0,0,0,0,0,1,0,0,1,0,0,0,0,0,0,0,0,0,0,0,0,0,1,0,0,425.0,340.0,6.0
193,0.81,0.27,4.27,0.74,0.52,0.02,0.0,0.09,0.0,0.0,0.02,0.0,0.0,0.0,0.0,0.0,0.0,0.0,500.0,140.0,96.0,0,0,1,0,0,0,0,0,0,0,0,0,0,0,0,0,1,1,0,0,0,0,0,1,0,0,1,0,0,0,0,0,0,0,0,0,0,0,0,0,1,0,0,400.0,260.0,8.0
194,0.85,0.7,4.45,0.8,0.5,0.1,0.0,0.25,0.0,0.0,0.15,0.05,0.0,0.0,0.0,0.0,0.0,0.0,500.0,165.0,10.0,0,0,1,0,0,0,0,0,0,0,0,0,0,0,0,1,0,1,0,0,0,0,0,1,0,0,1,0,0,0,0,0,0,0,0,0,0,0,0,0,1,0,0,466.0,454.0,10.5
195,0.85,0.7,4.45,0.8,0.5,0.1,0.0,0.25,0.0,0.0,0.15,0.05,0.0,0.0,0.0,0.0,0.0,0.0,500.0,150.0,4.0,0,0,1,0,0,0,0,0,0,0,0,0,0,0,0,1,0,1,0,0,0,0,0,1,0,0,1,0,0,0,0,0,0,0,0,0,0,0,0,0,1,0,0,403.0,348.0,6.5
196,0.5,0.35,4.0,0.7,0.6,0.1,0.0,0.25,0.0,0.0,0.125,0.125,0.0,0.0,0.0,0.0,0.0,0.0,500.0,25.0,0.0,0,0,1,0,0,0,0,0,0,1,0,0,0,0,0,0,0,0,1,0,0,0,0,1,0,0,0,1,0,0,0,0,0,0,0,0,0,1,0,0,0,0,0,427.0,275.0,22.0
197,0.5,0.35,4.0,0.7,0.6,0.1,0.0,0.25,0.0,0.0,0.125,0.125,0.0,0.0,0.0,0.0,0.0,0.0,500.0,25.0,0.0,0,0,1,0,0,0,0,0,0,1,0,0,0,0,0,0,0,0,1,0,0,0,0,1,0,0,0,0,0,1,0,0,0,0,1,0,0,0,0,0,0,0,0,427.0,275.0,22.0
